Repository: FilippBerzenin/web-service-stell-site-parser

File: src/main/resources/www.unionocel.cz/136-uorange-of-products-plus.txt
Product range + / / 01
Range 
of PRoducts +
Your partner in steel
Product range + / corporate Profile02 /
corporate 
Profile
UnionOcel, s.r.o., was founded in October 2001 
as a metallurgical wholesaler who deals in:
Plates Cut parts
With respect to customer‘s wishes, we offer above-mentioned goods both from our warehouse and new production. We mostly dispatch 
from our storage and service center in Kopřivnice. In case the required goods are not available at our Kopřivnice center or in the warehouse 
of our sister company, unionStahl, duisburg, germany we alternatively use our extensive network of business partners all over europe 
in order to deliver to your destination on time. this, of course, depends on the nature of your order.
the Kopřivnice storage and service center was opened in September 2005. It is among the state-of-the-art establishment of its kind in 
central and eastern europe, and extends the offered service of unionocel by additional activities, such as flame cutting, plasma-arc cutting, 
hydraulic shears cutting, and laser cutting.
We can also arrange deliveries directly from renowned european producers. this applies especially in case of extensive orders with required 
delivery time within a few weeks or months.
complete variety of goods is displayed on following pages. there you will find detailed specifications concerning the quality, dimensions, 
chemical composition and mechanical properties. all specifications comply with the relevant european standards or mill standards.
certificate documentation, provision of independent inspection, ultrasonic tests, import customs clearance, delivery to the destination, 
and arranging other services according to the customer’s wishes is a matter of course.
We can also provide our professional knowledge and mediate consultation with our suppliers’ specialists.
We are looking forward to our future cooperation and we remain at your disposal.
You, as a satisfied customer, are the biggest motivation for our efforts.
do not hesitate to call us.
unionocel – Your steel partner.
Components
2001
the unionocel 
company was 
established as 
a wholesaler of steel
products with a main 
focus on plates, sheets
and cut parts.
2005
opening of a brand new
service center in 
Kopřivnice. the service 
center offers not only 
storage of plates and 
sheets, handling and
distribution, but also 
steel processing using 
plasma cutting and 
oxygen cutting lines.
2007
construction and 
opening of a new 
storage hall and 
administration building.
2011
Implementation of 
a barcode system for 
material record keeping 
and identification.
2015
opening of a new 
production hall d 
equipped with laser 
cutting line, two cnc 
machining centers and 
two bending presses.
commission of 
a brand new shot 
blasting machine.
2016
Launch of a new
laser cutting machine.
Product range + / content / 03
content
04 / Plates / Further possibilities
05 / Metal plate processing – Flame cutting, Scissors shearing
06 / Metal plate processing – Bending, Mechanical processing, Shot blasting
07 / non-alloy structural steels EN 10025-2
08 / Wear resistant steels
10 / Steels for pressure purposes – fine grain steels, normalized EN10028-3
12 / Steels for pressure purposes – non-alloy and alloy steels EN 10028-2
14 / normalized/normalized rolled fine grain structural steels EN 10025-3
15 / thermomechanical rolled fine grain structural steels EN 10025-4
16 / High yield strength steels for cold forming – thermomechanically rolled. EN 10149-2
17 / High yield strength structural steels in the quenched and tempered condition EN10025-6
18 / Ship building quality steels, ASME standard steels
19 / Structural steels with improved atmospheric corrosion resistance EN 10025-5
20 / dimensional standard EN 10051 – continuously hot-rolled plates
21 / dimensional standard EN 10029 – hot rolled plates
22 / comparison of standards – en/goSt/other
23 / Summary of inspection documents EN 10204
The values given in the tables are informative only.
04 / Product range + / Further possibilities
Plates
EN 10025-2 non-alloy structural steels
EN 10025-3 normalized/normalized rolled fine grain structural steels
EN 10025-4 thermomechanical rolled fine grain structural steels
EN 10025-5 Structural steels with improved atmospheric corrosion resistance
EN 10025-6 High yield strength structural steels in the quenched and tempered conditions
EN 10028-2 Steels for pressure purposes – non-alloy and alloy steels
EN 10028-3 Steels for pressure purposes – fine grain steels, normalized
EN 10149-2 High yield strength steels for cold forming – thermomechanically rolled
       Wear resistant steels
      aSMe standard steels
      Ship building quality steels
further possibilities
• cutting – autogen, plasma, laser and shearing according to ISo en 9013
• Mechanical processing, milling, drilling
• Fixed dimensions from unreeling device – sheets from coils in standard stock sizes
• Blasting and conservation
• ultrasonic testing in accordance with en 10160 and aSMe 435
• acceptance by all accredited companies, e.g. dB/tÜV/LrS/dnV - gL/aBS/Čd
every order is accompanied by an inspection certificate in accordance with en 10204 / 3.1 or 2.2.
It is our aim to ensure a reliable and timely processing and delivery of each order.
/ 05Product range + / Metal plate processing
Flame cutting
Oxygen cutting machine ESAB SUPRAREX 
Plate thickness [mm] table dimensions [mm]
10–330 4 000 × 24 000
Plasma cutting machine ESAB SUPRAREX HD 4500 and PIERCE RUM 3500
Plate thickness [mm] table dimensions [mm]
1,5–40 3 000 × 24 000
3d cutting: preparation of welded edges from +45º to -45º, edges X, Y and K, up to 40 mm square cut, up to 32 mm 45º cut
Laser LVD Impulse 12530/5kW power
Plate thickness [mm] max. table dimensions [mm]
20 3 000 × 12 000
Laser Trumpf TruLaser 3060/4kW power
Plate thickness [mm] max. table dimensions [mm]
20 2 500 × 6 000
Scissors shearing
Hydraulic shears CNG HGM 3020
Plate width (mm) max. Plate thickness max.  
re max. 450 MPa (mm)
Plate thickness max.  
re max. 700 MPa (mm)
3 080 20 13
Metal plate processing
06 / Product range + / Metal plate processing
Bending
Press brake LVD 400/4080
Working length [mm] max. Pressing force [t] max.
4 000 400
Press brake LVD PPEB
Working length [mm] max. Pressing force [t] max.
6 000 1 250
Mechanical processing
CNC machining centre MCFV2080
table load [t] max. table dimensions [mm]
3 800 × 2 000
CNC machining centre FVC
table load [t] max. table dimensions [mm]
11 1600 × 4 000
Milling machine FA5B
table load [t] max. table dimensions [mm]
12 350 × 1 400
Drilling machine VO50
table load [t] table dimensions [mm]
Manual handling 1 000 × 3 500
Shot blasting
Roller conveyor blast machine WHEELABRATOR
entrance length [mm] max. entrance height [mm] max. entrance width [mm] max.
16 000 500 3 000
Metal plate processing
/ 07Product range + / non-alloy structural steels en 10025-2
Non-alloy structural steels EN 10025-2
Inspection certificate acc. to en10204/3.1
DIMENSIONS
Name Number
Dimensions [mm]
Thickness Width Length up to
S235JR 1.0038 3–250 1 000–4 000 16 000
S355J2 1.0577 3–300 1 000– 3 500 16 000
S355J2C 1.0579 3–30 1 000–3 500 16 000
CHEMICAL COMPOSITION
Name Number
Content of C [% max.] for nom. thickness [mm] Content of elements – % by mass max.
≤ 16 > 16  ≤ 40 > 40 Si Mn P S N Cu
S235JR 1.0038 0,19 0,19 0,23
– 1,50
0,045 0,045 0,014
0,60S235J0 1.0114 0,19 0,19 0,19 0,040 0,040 0,014
S235J2 1.0117 0,19 0,19 0,19 0,035 0,035 –
S275JR 1.0044 0,24 0,24 0,25
– 1,60
0,045 0,045 0,014
0,60S275J0 1.0143 0,21 0,21 0,21 0,040 0,040 0,014
S275J2 1.0145 0,21 0,21 0,21 0,035 0,035 –
S355JR 1.0045 0,27 0,27 0,27
0,60 1,70
0,045 0,045 0,014
0,60
S355J0 1.0553 0,23 0,23 0,24 0,040 0,040 0,014
S355J2 1.0577 0,23 0,23 0,24 0,035 0,035 –
S355K2 1.0596 0,23 0,23 0,24 0,035 0,035 –
MECHANICAL PROPERTIES
Name
Min. yield strength R
EH 
[MPa] for product thickness [mm] Tensile strength R
m
 [MPa] for product thickness [mm]
≤ 16 > 16 ≤ 40 > 40 ≤ 63 > 63 ≤ 80 > 80 ≤ 100 > 100 ≤ 150 > 150 ≤ 200 > 200 ≤ 250 > 250 ≤ 400 ≥ 3 ≤ 100 > 100 ≤ 150 > 150 ≤ 200  > 250 ≤ 400
S235JR
235 225 215 215 215 195 185 175
–
360–510 350–500 340–490
–
S235J0 – –
S235J2 165 330 –480
S275JR
275 265 255 245 235 225 215 205
–
410–560 400–540 380–540
–
S275J0 – –
S275J2 195 380–540
S355JR
355 345 335 325 315 295 285 275
–
470–630 450–600 450–600
–
S355J0 – –
S355J2 265 450–600
S355K2 265 450–600
Name
Orientation 
of test
Min. elongation [%] L
0 
= 5,65 √ S
0
 for product thickness [mm] Testing 
temp. [ºC]
Min. impact energy KV [J]
≥ 3,0 ≤ 40 > 40 ≤ 63 > 63 ≤ 100 > 100 ≤ 150 > 150 ≤ 250 > 250 ≤ 400 ≤ 150 > 150 ≤ 250 > 250 ≤ 400
S235JR
l
t
26
24
25
23
24
22
22
22
21
21
–
–
21 [l + t]
20
27 27
–
S235J0 0
S235J2 –20 27
S275JR
l
t
23
21
22
20
21
19
19
19
18
18
–
–
18 [l + t]
20
27 27S275J0 0
S275J2 –20 27
S355JR
l
t
22
20
21
19
20
18
18
18
17
17
–
–
17 [l + t]
17 [l + t
20
27 27S355J0 0
S355J2 –20 27
S355K2 –20 40 33 33
08 / Product range + / Wear resistant steels
Wear resistant steels
Inspection certificate acc. to en 10204/2.2 or 3.1
DIMENSIONS
Name Number
Dimension [mm]
Thickness Width Length up to
XAR 300 1.8704 3–50 1 000–2 500 12 000
XAR 400 1.8714 3–100 1 000–2 500 12 000
XAR 400 W – 4–40 1 000–2 500 12 000
XAR 400 HR – 4–25 1 000–2 500 12 000
XAR 400 HT – 40–100 1 000–2 500 12 000
XAR 450 1.8722 3–100 1 000–3 000 12 000
XAR 500 1.8734 3–100 1 000–3 000 12 000
XAR 600 1.8735 4–50 1 000–2 500 12 000
Durostat 400 – 6–100 1 000–2 500 12 000
Durostat 450 – 6–50 2 500–3 000 12 000
Durostat 500 – 10–30 1 000–2 500 12 000
Dillidur 325 L 1.8705 5–50 1 000–3 000 12 000
Dillidur 400 V 1.8715 6–150 1 000–3 000 12 000
Dillidur 500 V 1.8721 8–100 1 000–3 000 12 000
Dillidur 550 – 10–51 1 000–3 300 12 000
Brinar 400 Cr 1.8703 6–25 1 000–3 500 14 000
X 120 Mn 12 1.3401 1,5–60 1 000–2 500 6 000
SP/COROPLATE Further details s. special catalog.
CHEMICAL COMPOSITION
Name Number
Content of elements – % by mass
C Si Mn P max. S max. Cr Mo max. Cu max. Ni max. B max.
XAR 300 1.8704 max. 0,22 max. 0,65 max. 1,50 0,025 0,025 max. 1,20 0,30 – – 0,005
XAR 400 1.8714 max. 0,20 max. 0,80 max. 1,50 0,025 0,010 max. 1,00 0,50 – – 0,005
XAR 400 W – max. 0,26 max. 0,80 max. 1,30 0,025 0,025 max. 1,20 0,60 – – 0,005
XAR 400 HR – max. 0,20 max. 0,50 max. 1,80 0,015 0,005 max. 1,90 0,50 – 1,00 0,005
XAR 400 HT – max. 0,20 max. 0,60 max. 1,60 0,020 0,010 max. 1,00 0,70 – – 0,005
XAR 450 1.8722 max. 0,22 max. 0,80 max. 1,50 0,025 0,010 max. 1,30 0,50 – – 0,005
XAR 500 1.8734 max. 0,28 max. 0,80 max. 1,50 0,025 0,010 max. 1,00 0,50 – – 0,005
XAR 600 1.8735 max. 0,40 max. 0,80 max. 1,50 0,025 0,010 max. 1,50 0,50 – 1,50 0,005
Durostat 400 – max. 0,18 max. 0,60 max. 2,10 0,025 0,010 max. 1,00 0,50 – – 0,005
Durostat 450 – max. 0,22 max. 0,60 max. 2,10 0,025 0,010 max. 1,00 0,50 – – 0,005
Durostat 500 – max. 0,30 max. 0,60 max. 2,10 0,025 0,010 max. 1,00 0,50 – – 0,005
Dillidur 325 L 1.8705 max. 0,23 0,30–0,70 1,20–1,70 0,025 0,010 1,00–1,60 0,50 0,60 0,60 –
Dillidur 400 V 1.8715 max. 0,20 max. 0,50 max. 1,80 0,025 0,010 max. 1,50 0,50 – 0,80 0,005
Dillidur 500 V 1.8721 max. 0,30 max. 0,50 max. 1,60 0,025 0,010 max. 1,50 0,50 – 1,00 0,005
Dillidur 550 – max. 0,37 max. 0,70 max. 1,60 0,025 0,010 max. 1,50 0,60 0,30 1,40 0,005
Brinar 400 Cr 1.8703 max. 0,20 max. 0,50 max. 1,70 0,015 0,005 max. 1,50 0,60 – 1,00 –
X 120 Mn 12 1.3401 1,10–1,30 0,30–0,50 12,0–13,0 0,100 0,040 max. 1,50 – – 1,00 –
SP/COROPLATE Further details s. special catalog.
Product range + / Wear resistant steels / 09
MECHANICAL PROPERTIES
Name Number Yield strength R
EH 
[MPa] Tensile strength R
m 
[MPa]
Elongation after 
fracture A [%]
Hardness according 
to Brinell
XAR 300 1) 1.8704 – – –
≤ 20 mm ≥ 270
≥ 20 mm ≥ 240
XAR 400 2) 1.8714 ~ 1 000 ~ 1 250 ~ 10 370–430
XAR 400 W 2) 4) – – – – 360–430
XAR 400 HR 1) 3) 4) – ~ 900 5) ~ 1 200 12 340–440
XAR 400 HT 2) – 960 (900 – tl. >70 mm) 1 000 (960 – tl. >70 mm) 14 310–370
XAR 450 2) 1.8722 ~ 1 200 ~ 1 400 ~ 10 420–480
XAR 500 2) 1.8734 ~ 1 300 ~ 1 600 ~ 9 470–530
XAR 600 2) 1.8735 ~ 1 700 ~ 2 000 ~ 8 min. 550
Durostat 400 2) – ~ 1 000 5) ~ 1 250 ~ 10 360–440
Durostat 450 2) – ~ 1 100 5) ~ 1 400 ~ 9 410–490
Durostat 500 2) – ~ 1 200 5) ~ 1 550 ~ 8 460–540
Dillidur 325 L 1) 1.8705 ~ 650 ~ 1 000 ~ 13 325
Dillidur 400 V 2) 1.8715 ~ 800 ~ 1 200 ~ 12 370–430
Dillidur 500 V 2) 1.8721 ~ 1 100 ~ 1 600 ~ 8 450–530
Dillidur 550 2) – – – – 520–580
Brinar 400 Cr 3) 1.8703 ~ 900 5) ~ 1 200 ~ 12 340–440
X 120 Mn 12 1) 1.3401 ~ min. 350 800 –1 100 min. 40 200–500
SP/COROPLATE Further details s. special catalog.
1) normalising. 2) Hardened in water. 3) Hardened in atmosphere. 4) abrasion resistance guaranteed up to 400 ºc. 5) rp 0,2
10 / Product range + / Steels for pressure purposes – fine grain steels, normalized en10028-3
Steels for pressure purposes – fine grain steels, normalized EN10028-3
Inspection certificate acc. to en10204/3.1 or 3.2 tÜV
DIMENSIONS
Name Number
Dimension [mm]
Thickness Width Length up to
P275NH 1.0487 5–120 1 000–4 000 14 000
P275NL1 1.0488 5–120 1 000–4 000 14 000
P275NL2 1.1104 5–120 1 000–4 000 14 000
P355N 1.0562 3–220 1 000–3 500 13 000
P355NH 1.0565 3–220 1 000–3 500 13 000
P355NL1 1.0566 3–220 1 000–3 500 13 000
P355NL2 1.1106 3–220 1 000–3 500 13 000
P460NH 1.8935 4–180 1 000–3 000 13 000
P460NL1 1.8915 4–180 1 000–3 000 13 000
P460NL2 1.8918 4–180 1 000–3 000 13 000
CHEMICAL COMPOSITION
Name Number
Content of elements – % by mass
C max. Si max. Mn P max. S max. Al total
P275NH 1.0487
0,16 0,40 0,80–1,50
0,025
0,010
min. 0,020P275NL1 1.0488 0,008
P275NL2 1.1104 0,020 0,005
P355N 1.0562
0,18 0,50 1,10–1,70
0,025
0,010
min. 0,020
P355NH 1.0565
P355NL1 1.0566 0,008
P355NL2 1.1106 0,020 0,005
P460NH 1.8935
0,20 0,60 1,10–1,70
0,025
0,010
min. 0,020P460NL1 1.8915 0,008
P460NL2 1.8918 0,020 0,005
Name
Content of elements – % by mass max.
Cr Cu Mo N Nb Ni Ti V Nb + Ti + V
P275NH
0,30 0,30 0,08 0,012 0,05 0,50 0,03 0,05 0,05P275NL1
P275NL2
P355N
0,30 0,30 0,08 0,012 0,05 0,50 0,03 0,10 0,12
P355NH
P355NL1
P355NL2
P460NH
0,30 0,70 0,10 0,025 0,05 0,80 0,03 0,20 0,22P460NL1
P460NL2
Product range + / Steels for pressure purposes – fine grain steels, normalized en10028-3 / 11
MECHANICAL PROPERTIES
Name Number Thermal treatment
Min. yield strength R
EH
 [MPa] for product thickness [mm]
≤ 16 > 16 ≤ 40 > 40 ≤ 60 > 60 ≤ 100 > 100 ≤ 150 > 150 ≤ 250
P275NH 1.0487
normalized
275 265 255 235 225 215P275NL1 1.0488
P275NL2 1.1104
P355N 1.0562
355 345 335 315 305 295
P355NH 1.0565
P355NL1 1.0566
P355NL2 1.1106
P460NH 1.8935
460 445 430 400 1) 1)P460NL1 1.8915
P460NL2 1.8918
Name
Tensile strength Rm [MPa] for product thickness [mm] Min. elongation after fracture A [%] for product thickness [mm]
≤ 60 > 60 ≤ 100 > 100 ≤ 150 > 150 ≤ 250 ≤ 60 > 60 ≤ 150 > 150 ≤ 250
P275NH
390–510 370–490 360–480 350–470 24 23 23P275NL1
P275NL2
P355N
490–630 470–610 460–600 450–590 22 21 21
P355NH
P355NL1
P355NL2
P460NH
570–720 2) 540–710 1) 1) 17 1) 1)P460NL1
P460NL2
1) according to negotiation. 2) For thickness up to 16 mm is acceptable the highest value 730 MPa.
Name Nominal thicknesses Thermal treatment
Impact energy KV min. [J] at temperatures [ºC]
Test in crosswise direction Test in lengthwise direction
–50 –40 –20 0 +20 –50 –40 –20 0 +20
P…N
5–250 1) normalized
– – 30 40 50 – – 45 65 75
P…NH – – 30 40 50 – – 45 65 75
P…NL1 – 27 35 50 60 30 40 50 70 80
P…NL2 27 30 40 60 70 42 45 55 75 85
1) For the steel P460nH, P460nL1 and P460nL2 with the thickness up to 100 mm.
12 / Product range + / Steels for pressure purposes – non-alloy and alloy steels en 10028-2
Steels for pressure purposes – non-alloy and alloy steels EN 10028-2
Inspection certificate acc. to en 10204/3.1or 3.2 tÜV
DIMENSIONS
Name Number
Dimension [mm]
Thickness Width Length up to 
P265GH 1.0425 3–250 1 000–4 000 14 000
P295GH 1.0481 5–120 1 000–3 500 12 000
P355GH 1.0473 3–220 1 000–3 500 12 000
16Mo3 1.5415 1,5–200 1 000–3 000 12 000
13CrMo4–5 1.7335 3–160 1 000–3 000 12 000
10CrMo9–10 1.7380 3–120 1 000–2 500 12 000
CHEMICAL COMPOSITION
Name Number
Content of elements – % by mass
C Si max. Mn P max. S max. Al total
P265GH 1.0425 max. 0,20 0,400 0,80–1,40 0,025 0,010 min. 0,020
P295GH 1.0481 0,08–0,20 0,400 0,90–1,50 0,025 0,010 min. 0,020
P355GH 1.0473 0,10–0,22 0,600 1,10–1,70 0,025 0,010 min. 0,020
16Mo3 1.5415 0,12–0,20 0,350 0,40–0,90 0,025 0,010 –
13CrMo4–5 1.7335 0,08–0,18 0,350 0,40–1,00 0,025 0,010 –
10CrMo9–10 1.7380 0,08–0,14 0,500 0,40–0,80 0,020 0,010 –
Name
Content of elements – % by mass
Cr Cu max. Mo Nb max. Ni max. Ti max. V max. Cr + Cu + Mo + Ni max.
P265GH max. 0,30 0,300 max. 0,08 0,020 0,300 0,030 0,020 0,700
P295GH max. 0,30 0,300 max. 0,08 0,020 0,300 0,030 0,020 0,700
P355GH max. 0,30 0,300 max. 0,08 0,040 0,300 0,030 0,020 0,700
16Mo3 max. 0,30 0,300 0,25–0,35 – 0,300 – – –
13CrMo4–5 0,70–1,15 0,300 0,40–0,60 – – – – –
10CrMo9–10 2,00–2,50 0,300 0,90–1,10 – – – – –
Product range + / Steels for pressure purposes – non-alloy and alloy steels en 10028-2 / 13
MECHANICAL PROPERTIES
Name Number
Usual delivery 
condition
Product thickness [mm]
Yield 
strength 
R
EH
 [MPa] 
min.
Tensile 
strength 
R
m
 [MPa] 
Elongation 
after 
fracture A 
[%] min.
Impact energy [KV]
+ [J] min. at a temperature [ºC]
> ≤ –20 0 +20
P265GH 1.0425 +n
– 16 265
410–530
22 27 34 40
16 40 255
40 60 245
60 100 215
100 150 200 400–530
150 250 185 390–530
P295GH 1.0481 +n
– 16 295
460–580
21 27 34 40
16 40 290
40 60 285
60 100 260
100 150 235 440–570
150 250 220 430–570
P355GH 1.0473 +n
– 16 355
510–650
20 27 34 40
16 40 345
40 60 335
60 100 315 490–630
100 150 295 480–630
150 250 280 470–630
16Mo3 1.5415 +n
– 16 275
440–590
22 a) a) 31
16 40 270
40 60 260
60 100 240 430–580
100 150 220 420–570
150 250 210 410–570
13CrMo4–5 1.7335
+nt
– 16 300
450–600
19 a) a)
31
16 60 290
60 100 270 440–590
27+nt/+Qt 100 150 255 430–580
+Qt 150 250 245 420–570
10CrMo9–10 1.7380
+nt
– 16 310
480–630 18 a) a) 3116 40 300
40 60 290
+nt/+Qt 60 100 280 470–620
17 a) a) 27
+Qt
100 150 260 460–610
150 250 250 450–600
+n – normalized +nt – normalized and tempered. +Qt – quenched and tempered, a) – value may be agreed at the time of inquiry 
and order.
14 / Product range + / normalized/normalized rolled fine grain structural steels en 10025-3
Normalized/normalized rolled fine grain structural steels EN 10025-3
Inspection certificate acc. to en 10204/3.1
DIMENSIONS
Name Number
Dimension [mm]
Thickness Width Length up to 
S355NL 1.0546 2–220 1 000–4 000 16 000
S420NL 1.8912 8–120 1 000–3 500 16 000
S460NL 1.8903 4–180 1 000–3 500 16 000
CHEMICAL COMPOSITION
Name Number
Content of elements – % by mass
C max. Si max. Mn P max. S max. Nb max. V max.
S355NL 1.0546 0,18 0,50 0,90–1,65
0,025 0,02 0,05
0,12
S420NL 1.8912 0,20 0,60 1,00–1,70 0,20
S460NL 1.8903 0,20 0,60 1,00–1,70 0,20
Name Number
Content of elements – % by mass
Al min. Ti max. Cr max. Ni max. Mo max. Cu max. N max.
S355NL 1.0546
0,02 0,05 0,30
0,50
0,10 0,55
0,015
S420NL 1.8912 0,80 0,025
S460NL 1.8903 0,80 0,025
MECHANICAL PROPERTIES
Name
Min. yield strength R
EH
 [MPa] for thickness [mm]
Tensile strength R
m 
[MPa] 
for thickness [mm]
≤ 16 > 16 ≤ 40 > 40 ≤ 63 > 63 ≤ 80 > 80 ≤ 100 > 100 ≤ 150 > 150 ≤ 200 > 200 ≤ 250 ≤ 100 > 100 ≤ 200 > 200 ≤ 250
S355NL 355 345 335 325 315 295 285 275 470–630 450–600 450–600
S420NL 420 400 390 370 360 340 330 320 520–680 500–650 500–650
S460NL 460 440 430 410 400 380 370 – 550–720 530–710 –
Name
Min. elongation A [%] L
0 
= 5,65 √ S
0
 for thickness [mm] Orienta-
tion 
of test 
Min. impact energy KV [J] 
Testing temperature [ºC]
≤ 16
> 16 ≤ 
40
> 40 ≤ 
63
> 63 ≤ 
80
> 80 ≤ 
200
> 200 ≤ 
250
+20 0 –10 –20 –30 –40 –50
S355NL 22 22 22 21 21 21 lengthwise 63 55 51 47 40 31 27
S420NL 19 19 19 18 18 18
crosswise 40 34 30 27 23 20 16
S460NL 17 17 17 17 17 –
Product range + / thermomechanical rolled fine grain structural steels en 10025-4 / 15
Thermomechanical rolled fine grain structural steels EN 10025-4
Inspection certificate acc. to en 10204/3.1
DIMENSIONS
Name Number
Dimension [mm]
Thickness Width Length up to
S355ML 1.8834 2–220 1 000–4 000 16 000
S420ML 1.8836 8–120 1 000–3 500 16 000
S460ML 1.8838 4–120 1 000–3 500 16 000
CHEMICAL COMPOSITION
Name Number
Content of elements – % by mass
C max. Si max. Mn max. P max. S max. Nb max. V max.
S355ML 1.8834 0,14 0,50 1,60
0,025 0,02 0,05
0,10
S420ML 1.8836 0,16 0,50 1,70 0,12
S460ML 1.8838 0,16 0,60 1,70 0,12
Name Number
Content of elements – % by mass
Al min. Ti max. Cr max. Ni max. Mo max. Cu max. N max.
S355ML 1.8834
0,02 0,05 0,30
0,50 0,10
0,55
0,015
S420ML 1.8836 0,80 0,20 0,025
S460ML 1.8838 0,80 0,20 0,025
MECHANICAL PROPERTIES
Name
Min. yield strength R
EH
 [MPa] for thickness [mm] Tensile strength R
m 
[MPa] for thickness [mm]
≤ 16 > 16 ≤ 40 > 40 ≤ 63 > 63 ≤ 80 > 80 ≤ 100 > 100 ≤ 150 ≤ 40 > 40 ≤ 63 > 63 ≤ 80 > 80 ≤ 100 > 100 ≤ 150
S355ML 355 345 335 325 325 320 470–630 450–610 440–600 440–600 430–590
S420ML 420 400 390 380 370 365 520–680 500–660 480–640 470–630 460–620
S460ML 460 440 430 410 400 385 540–720 530–710 510–690 500–680 490–660
Name Min. elongation A [%] L
0 
= 5,65 √ S
0
 Orientation of test
Min. impact energy KV [J] 
Testing temperature [ºC]
+20 0 –10 –20 –30 –40 –50
S355ML 22 lengthwise 63 55 51 47 40 31 27
S420ML 19
crosswise 40 34 30 27 23 20 16
S460ML 17
16 / Product range + / High yield strength steels for cold forming – thermomechanically rolled en 10149-2
High yield strength steels for cold forming – thermomechanically rolled EN 10149-2
Inspection certificate acc. to en 10204/3.1
DIMENSIONS
Name Number
Dimension [mm]
Thickness Width Length up to 
S315MC 1.0972 1,5–20 1 000–2 500 12 000
S355MC 1.0976 1,5–20 1 000–2 500 12 000
S420MC 1.0980 1,5–20 1 000–2 500 12 000
S460MC 1.0982 1,5–20 1 000–2 500 12 000
S500MC 1.0984 1,5–16 1 000–2 500 12 000
S550MC 1.0986 1,5–16 1 000–2 500 12 000
S600MC 1.8969 1,5–16 1 000–2 500 12 000
S650MC 1.8976 1,5–16 1 000–2 500 12 000
S700MC 1.8974 1,5–16 1 000–2 500 12 000
CHEMICAL COMPOSITION
Name
Content of elements – % by mass
C max. Si max. Mn max. P max. S max. Al – total min. Nb max. Ti max.
S315MC 0,12 0,50 1,30 0,025 0,020 0,015 0,09 0,15
S355MC 0,12 0,50 1,50 0,025 0,020 0,015 0,09 0,15
S420MC 0,12 0,50 1,60 0,025 0,015 0,015 0,09 0,15
S460MC 0,12 0,50 1,60 0,025 0,015 0,015 0,09 0,15
S500MC 0,12 0,50 1,70 0,025 0,015 0,015 0,09 0,15
S550MC 0,12 0,50 1,80 0,025 0,015 0,015 0,09 015
S600MC 0,12 0,50 1,90 0,025 0,015 0,015 0,09 0,22
S650MC 0,12 0,60 2,00 0,025 0,015 0,015 0,09 0,22
S700MC 0,12 0,60 2,10 0,025 0,015 0,015 0,09 0,22
MECHANICAL PROPERTIES
Name Min. yield strength R
EH
 1) [MPa] Tensile strength R
m 
1) [MPa]
Min. elongation A [%]
Thickness < 3 mm Thickness ≥ 3 mm
S315MC 315 390–510 20 24
S355MC 355 430–550 19 23
S420MC 420 480–620 16 19
S460MC 460 520–670 14 17
S500MC 500 550–700 12 14
S550MC 550 600–760 12 14
S600MC 600 650–820 11 13
S650MC 650 700–880 10 12
S700MC 700 750–950 10 12
delivery program: ALFORM, PERFORM
Product range + / High yield strength structural steels in the quenched and tempered condition en10025-6 / 17
High yield strength structural steels in the quenched and tempered condition EN10025-6
Inspection certificate acc. to en 10204/3.1
DIMENSIONS
Name Number
Dimensions [mm]
Thickness Width Length up to
S690Q 1.8931
2–200 1 000–3 000 13 000S690QL 1.8928
S690QL1 1.8988
S890Q 1.8940
4–120 1 000–3 000 12 000S890QL 1.8983
S890QL1 1.8925
S960Q 1.8941
4–100 1 000–3 000 12 000
S960QL 1.8933
CHEMICAL COMPOSITION
Name
Content of elements – % by mass max.
C Si Mn P S N B Cr
S690Q
0,20 0,80 1,70
0.025 0.015
0,015 0,0050 1,50
S690QL 0.020 0.010
S690QL1 0.020 0.010
S890Q 0.025 0.015
S890QL 0.020 0.010
S890QL1 0.020 0.010
S960Q 0.025 0.015
S960QL 0.020 0.010
Name
Content of elements – % by mass max.
Cu Mo Nb Ni Ti V Zr
S690Q
0,50 0,70 0,06 2,0 0,05 0,12 0,15
S690QL
S690QL1
S890Q
S890QL
S890QL1
S960Q
S960QL
MECHANICAL PROPERTIES
Name
Min. yield strength R
EH
 [MPa] 
for th. [mm]
Tensile strength R
m 
[MPa] for th. [mm]
Elong. 
A [%]
Impact energy KV min. [J] at temperatures
≥ 3 ≤ 50 > 50 ≤ 100 > 100 ≤ 150 ≥ 3 ≤ 50 > 50 ≤ 100 > 100 ≤ 150 min. 0 ºC –20 ºC –40 ºC –60 ºC
S690Q
690 650 630 770–940 760–930 710–900 14
40 30 – –
S690QL 50 40 30 –
S690QL1 60 50 40 30
S890Q
890 830 – 940–1 100 880–1 100 – 11
40 30 – –
S890QL 50 40 30 –
S890QL1 60 50 40 30
S960Q
960 – – 980–1 150 – – 10
40 30 – –
S960QL 50 40 30 –
delivery program: NA-XTRA, DILLIMAX, ALDUR, SUPRALSIM, XABO.
18 / Product range + / Ship building quality steels, aSMe standard steels
Ship building quality steels
Inspection certificate acc. to en 10204/3.1
DIMENSIONS
Name 
Dimensions [mm]
 Acceptance according to EN 10204
Thickness Width Length up to
Grade A 3–100 1 000–3 500 16 000 3.2 dnV gL, 3.2 Lr
Grade D 4–120 1 000–4 000 16 000 3.2 dnV gL, 3.2 Lr
Grade E 4–120 1 000–4 000 16 000 3.2 dnV gL, 3.2 Lr
D 36 4–60 1 000–4 000 16 000 3.2 dnV gL
E 36/EH 36 5–250 1 000–3 500 16 000 3.2 dnV gL, 3.2 Lr
F 36/FH 36 6–100 1 000–3 500 16 000 3.2 dnV gL, 3.2 Lr
EH 40 8–40 1 050–3 500 16 000 3.2 Lr
ASME standard steels
Inspection certificate acc. to en 10204/3.1 or 3.2
DIMENSIONS
Name 
Dimensions [mm]
 Acceptance according to EN 10204
Thickness Width Length up to
SA 36 3–110 1 000–3 500 16 000 3.1
SA 283 Grade C 4–25 1 000–3 500 16 000 3.1
SA 285 Grade C 4–25 1 000–3 500 16 000 3.1
SA 516 Grade 60/415 3–270 1 000–4 000 16 000 3.1
SA 516 Grade 65/450 3–250 1 000–4 000 16 000 3.1
SA 516 Grade 70/485 3–250 1 000–4 000 16 000 3.2 Lr, 3.1
SA 537 CI.1 4–200 1 000–4 000 16 000 3.1
SA 387 Grade 12 CI. 2 3–200 1 000–3 000 12 000 3.1
SA 387 Grade 11 CI. 2 5–80 1 000–3 000 12 000 3.1
SA 387 Grade 22 CI. 2 4–100 1 000–3 000 12 000 3.1
SA 387 Grade 5 CI. 2 6–80 1 000–3 000 12 000 3.2 tüV
Product range + / Structural steels with improved atmospheric corrosion resistance en 10025-5 / 19
Structural steels with improved atmospheric corrosion resistance EN 10025-5
Inspection certificate acc. to en 10204/3.1
DIMENSIONS
Name Number
Dimensions [mm]
Thickness Width Length 
S355J0WP 1.8945 1–12 1 000–2 500 max. 12 000
S355J2WP 1.8946 1–12 1 000–2 500 max. 12 000
S355J0W 1.8959 3–50 1 000–2 500 max. 12 000
S355J2W 1.8965 3–50 1 000–2 500 max. 12 000
CHEMICAL COMPOSITION
Name Number
Content of elements – % by mass
C max. Si max. Mn P S max. Cr Cu N max.
Addition of nitrogen 
binding elem.
S355J0WP 1.8945 0,15 0,80 max. 1,10
0,05
0,16
0,035
0,25
1,35
0,20
0,60
0,010 –
S355J2WP 1.8946 0,15 0,80 max. 1,10
0,05
0,16
0,030 0,25
1,35
0,20
0,60
– 0,40
S355J0W 1.8959 0,19 0,55
0,45
1,60
max. 0,040 0,035
0,35
0,85
0,20
0,60
0,010 –
S355J2W 1.8965 0,19 0,55
0,45
1,60
max. 0,035 0,030
0,35
0,85
0,20
0,60
– 0,40
MECHANICAL PROPERTIES
Name Number
Minimum yield strength R
EH
 [MPa] 
for thickness [mm]
Tensile strength R
m 
[MPa] 
for thickness [mm]
Po
sitio
n
 o
f test p
ieces
Elongation after fracture A [%] min.
≤16
> 16 
≤ 40
> 40 
≤ 63
> 63 
≤ 80
> 80 
≤ 100
< 3 > 3 ≤ 100
L
0
 = 80 mm L
0
 = 5,65 √ S
0
> 1,5 
≤ 2
> 2 ≤ 
2,5
> 2,5 
≤ 3
> 3 ≤ 40
> 40 ≤ 
63
> 63 ≤ 
100
S355J0WP 1.8945 355 345 – – – 510–680 470–630
l 16 17 18 22 – –
t 14 15 16 20 – –
S355J2WP 1.8946 355 345 – – – 510–680 470–630
l 16 17 18 22 – –
t 14 15 16 20 – –
S355J0W 1.8959 355 345 335 325 315 510–680 470–630
l 16 17 18 22 21 20
t 14 15 16 20 19 18
S355J2W 1.8965 355 345 335 325 315 510–680 470–630
l 16 17 18 22 21 20
t 14 15 16 20 19 18
delivery program: CORTEN A, CORTEN B, PATINAX 355, PATINAX 355P, REDSTEEL, REDSTEEL P.
20 / Product range + / dimensional standard en 10051 – continuously hot-rolled plates
Dimensional standard EN 10051 – continuously 
hot-rolled plates
 
(tab. 2) hot-rolled low carbon SteeL SHeet/PLate and StrIP for cold forming
(tab. 3) StrIP and SHeet/PLate oF SteeLS with a specified minimum yield strength r
0 
≤ 300 MPa [category a]
(tab. 4) StrIP and SHeet/PLate oF SteeLS with a specified minimum yield strength 300 MPa< r
0 
≤ 360MPa [category B]
(tab. 5) StrIP and SHeet/PLate oF SteeLS with a specified minimum yield strength 360MPa< r
0 
≤ 420MPa [category c]
(tab. 6) StrIP and SHeet/PLate oF SteeLS with a specified minimum yield strength 420MPa< r
0 
≤ 900MPa [category d]
TOLERANCE OF THICKNESS – Class D Dimensions [mm]
Nominal thickness t Tolerance for a nominal width w
w ≤ 1 200 1 200 < w ≤1 500 1 500 < w ≤ 1 800 w > 1 800
t ≤ 2,00 ± 0,24 ± 0,27 ± 0,29 –
2,00 < t ≤ 2,50 ± 0,25 ± 0,29 ± 0,32 ± 0,35
2,50 < t ≤ 3,00 ± 0,28 ± 0,31 ± 0,34 ± 0,36
3,00 < t ≤ 4,00 ± 0,31 ± 0,34 ± 0,36 ± 0,38
4,00 < t ≤ 5,00 ± 0,34 ± 0,36 ± 0,39 ± 0,21
5,00 < t ≤ 6,00 ± 0,36 ± 0,39 ± 0,41 ± 0,43
6,00 < t ≤ 8,00 ± 0,41 ± 0,42 ± 0,43 ± 0,49
8,00 < t ≤ 10,00 ± 0,45 ± 0,46 ± 0,48 ± 0,56
10,00 < t ≤ 12,50 ± 0,49 ± 0,50 ± 0,52 ± 0,60
12,50 < t ≤ 15,00 ± 0,52 ± 0,53 ± 0,56 ± 0,64
15,00 < t ≤ 25,00 ± 0,56 ± 0,59 ± 0,63 ± 0,70
TOLERANCE OF LENGHT Dimensions [mm]
Nominal lenght l
Tolerances
Lower Upper 
l < 2 000 0 + 10
2 000 ≤ l < 8 000 0 + 0,005 × l
l ≥ 8 000 0 + 40
TOLERANCE OF WIDTH Dimensions [mm]
Nominal width w
Mill edges Trimmed edges
Lower Upper Lower Upper
w ≤ 1200 0 + 20 0 + 3
1 200 < w ≤ 1850 0 + 20 0 + 5
w > 1 850 0 + 25 0 + 6
tolerance for trimmed edges apply to products with nominal thickness ≤ 10 mm; for nominal thickness > 10 mm the upper tolerances shall 
be agreed at the time of enquiry and order.
TOLERANCE OF FLATNESS – Class A Dimensions [mm]
Nominal thickness t Nominal width w
Tolerances of flatness 
Normal Special
t ≤ 2,0
w ≤ 1 200 18 9
1 200 < w ≤ 1 500 20 10
w > 1 500 25 13
2,00 < t ≤ 25
w ≤ 1 200 15 8
1 200 < w ≤ 1 500 18 9
w > 1 500 23 12
TOLERANCE OF FLATNESS – Class B, C, D Dimensions [mm]
Nominal thickness t Nominal width w
Tolerances of flatness 
Class B Class C Class D
t ≤ 25
w ≤ 1 200 18 23
Shall be agreed 
at the time of enquiry 
and order.
1 200 < w ≤ 1 500 23 30
w > 1 500 28 38
Product range + / dimensional standard en 10029 – hot rolled plates / 21
Dimensional standard EN 10029 – hot rolled plates
TOLERANCE ON THE NOMINAL THICKNESS Dimensions [mm]
Nominal 
thickness t
Class A Class B Class C Class D
Lower Upper Lower Upper Lower Upper Lower Upper
3 ≤ t < 5 –0,3 +0,7 –0,3 +0,7 0 +1,0 –0,5 +0,5
5 ≤ t < 8 –0,4 +0,8 –0,3 +0,9 0 +1,2 –0,6 +0,6
8 ≤ t < 15 –0,5 +0,9 –0,3 +1,1 0 +1,4 –0,7 +0,7
15 ≤ t < 25 –0,6 +1,0 –0,3 +1,3 0 +1,6 –0,8 +0,8
25 ≤ t < 40 –0,7 +1,3 –0,3 +1,7 0 +2,0 –1,0 +1,0
40 ≤ t < 80 –0,9 +1,7 –0,3 +2,3 0 +2,6 –1,3 +1,3
80 ≤ t < 150 –1,1 +2,1 –0,3 +2,9 0 +3,2 –1,6 +1,6
150 ≤ t < 250 –1,2 +2,4 –0,3 +3,3 0 +3,6 –1,8 +1,8
250 ≤ t ≤ 400 –1,3 +3,5 –0,3 +4,5 0 +4,8 –2,4 +2,4
TOLERANCE ON LENGTH  Dimensions [mm]
Nominal length l Lower Upper
l < 4 000 0 + 20
4 000 ≤ l < 6 000 0 + 30
6 000 ≤ l < 8 000 0 + 40
8 000 ≤ l < 10 000 0 + 50
10 000 ≤ l < 12 000 0 + 75
15 000 ≤ l < 20 000 0 + 100
TOLERANCE ON FLATNESS Class N  Dimensions [mm]
Nominal 
thickness t
Measuring length
Steel group L Steel group H
1000 2000 1000 2000
3 ≤ t < 5 9 14 12 17
5 ≤ t < 8 8 12 11 15
8 ≤ t < 15 7 11 10 14
15 ≤ t < 25 7 10 10 13
25 ≤ t < 40 6 9 9 12
40 ≤ t < 250 5 8 8 12
250 ≤ t ≤ 400 6 9 9 13
Weight kg/m2
Thickness
[mm] 
Weight/m2 
[kg]
Thickness
[mm]
Weight/m2 
[kg]
Thickness
[mm]
Weight/m2 
[kg]
Thickness
[mm]
Weight/m2 
[kg]
Thickness
[mm]
Weight/m2 
[kg]
3 24 16 128 38 304 95 760 160 1 280
4 32 17 136 40 320 100 800 165 1 320
5 40 18 144 45 360 105 840 170 1 360
6 48 19 152 46 368 110 880 175 1 400
7 56 20 160 50 400 115 920 180 1 440
8 64 22 176 55 440 120 960 185 1 480
9 72 25 200 60 480 125 1 000 190 1 520
10 80 26 208 65 520 130 1 040 195 1 560
11 88 28 224 70 560 135 1 080 200 1 600
12 96 30 240 75 600 140 1 120 210 1 680
13 104 32 256 80 640 145 1 160 220 1 760
14 112 35 280 85 680 150 1 200 230 1 840
15 120 36 288 90 720 155 1 240 240 1 920
TOLERANCE ON WIDTH  Dimensions [mm]
Nominal thickness t Lower Upper
t < 40 0 + 20
40 ≤ t < 150 0 + 25
150 ≤ t ≤ 400 0 + 30
TOLERANCE ON FLATNESS Class S  Dimensions [mm]
Nominal 
thickness t
Measuring length
Steel group L Steel group H
1000 2000 1000 2000
3 ≤ t < 5 5 10 7 14
5 ≤ t < 8 5 10 7 13
8 ≤ t < 15 3 6 7 12
15 ≤ t < 25 3 6 7 11
25 ≤ t < 40 3 6 7 11
40 ≤ t < 250 3 6 6 10
250 ≤ t ≤ 400 4 7 7 11
22 / Product range + / comparison of standards – en/goSt/other
Comparison of standards – EN/GOST/Other
W. Nr. EN GOST Other
1.0037 S235Jr СТ3СП St 32-2
1.0553 S355J0 17Г1С St 52-3
1.0577 S355J2 17Г1С
1.0579 S355J2c 17Г1С
1.0425 P265gH 20К H II
1.0481 P295gH 18К 17Mn4
1.0473 P355gH 19Mn6
1.5415 16Mo3 15М 15Mo3
1.7335 13crMo4-5 15ХМ 13crMo44
1.7360 10crMo9-10 10Х2М 10crMo9.10
1.0488 P275n/nH/nL1/nL2 СТ3ГПС Ste/WSte/tSte/eSte 285
1.0566 P355n/nH/nL1/nL2 15ГФ Ste/WSte/tSte/eSte 355
1.8915 P460n/nH/nL1/nL2 18Г2АФ Ste/WSte/tSte/eSte 460
1.0546 S355nL 15ГФ tSte 355
1.8912 S420nL tSte 420
1.8903 S460nL 18Г2АФ tSte 460
1.8834 S355ML 15ГФ tSte 355 tM
1.8836 S420ML tSte 420 tM
1.8838 S460ML tSte 460 tM
1.8928 S690QL 16ХГМФТР Ste 690
1.8983 S890QL Ste 890
1.8933 S960QL Ste 960
1.8942 S1100QL Ste 1100
1.0978 S355Mc QSte 380 tM
1.0980 S420Mc QSte 420 tM
1.8974 S700Mc QSte 690 tM
1.0503 c45 45 c 45
1.0601 c60 60 c 60
1.7131 16Mncr5 18ХГ 16Mncr5
1.7147 20Mncr5 18ХГ 20Mncr5
1.7218 25crMo4 20ХМ, 30ХМ 25crMo4
1.7225 42crMo4 38ХМ 42crMo4
1.3401 110Г13Л X120 Mn 12
1.8704 / 1.8705 Xar 300 / dillidur 325 L
1.8714 / 1.8722 Xar 400 / Xar 450
– / 1.8715 durostat, dillidur 400
1.8703 Brinar 400 cr
1.8734 Xar 500
– / 1.8721 durostat, dillidur 500
1.8735 Xar 600
1.8945 S355J0WP 10ХНДП
1.8946 S355J2WP corten a, PatInaX 355P, redSteeL P
1.8959 S355J0W
1.8965 S355J2W corten B, PatInaX 355, redSteeL
/ 23Product range + / Summary of inspection documents en 10204
Type
Designation of the document type
Document content
Document 
validated byCzech English German French
2.1
Prohlášení o shodě s 
objednávkou
declaration of 
compliance with the 
order
Werksbescheinigung
attestation de conformité 
à la commande
Statement of compliance 
with the order
the manufacturer
2.2 Zkušební zpráva test report Werkszeugnis relevé de contrôle
Statement of compliance 
with the order, with 
indication of results of 
non-specific inspection
the manufacturer
3.1 Inspekční certifikát 3.1
Inspection certificate 
3.1
abnahmeprüfzeugnis 3.1 certificat de réception 3.1
Statement of compliance 
with the order, with 
indication of results of 
specific inspection
the manufacturer’s 
authorized inspec-
tion representative 
independent of 
the manufacturing 
department 
3.2 Inspekční certifikát 3.2
Inspection certificate 
3.2
abnahmeprüfzeugnis 3.2 certificat de réception 3.2
Statement of compliance 
with the order, with 
indication of results of 
non-specific inspection
the manufacturer’s 
authorized inspec-
tion representative 
independent of 
the manufacturing 
department and 
either the purchaser’s 
authorized inspection 
representative or the 
inspector designated 
by the official 
regulations
ISo certification 
our company is certified according to 
ČSn en ISo 9001 and ČSn en ISo 14001.
Summary of inspection documents EN 10204
Product range + / ISo certification our company is certified according to ČSn en ISo 9001 and ČSn en ISo 14001.24 /
unionocel, s.r.o.
Bavorská 2780/2
cZ – 155 00 Praha 5 – Stodůlky
+420 251 013 011
Panská 1444
cZ – 742 21 Kopřivnice
+420 556 209 911
info@unionocel.com
www.unionocel.com
uo-2017
